Repository: danieltyukov/tud-ic-technology-lab

# ET4icp — IC Technology Practical Course

Working repository for the TU Delft course **ET4icp (IC Technology Practical Course)** at the Else Kooi Laboratory. The lab walks through fabrication of NMOS/PMOS transistors in the BICMOS5 process: theory → simulations → cleanroom processing → measurements → report.

## Layout

```
.
├── manuals/                     Course manual + virtual-classroom guide (PDF)
├── chapter02-ic-fabrication/    Theory + Assignments 1–5 (done)
├── chapter03-simulations/       Sentaurus process/device sims
├── chapter04-processing/        Cleanroom session notes
├── chapter05-wafer-layout/      Mask and layout work
├── chapter06-measurements/      PCM measurements
└── chapter07-report/            Final report drafts
```

## Progress

- [x] Chapter 1 — Introduction (read)
- [x] Chapter 2 — IC Fabrication (read + Assignments 1–5 in `chapter02-ic-fabrication/assignments.md`)
- [ ] Chapter 3 — Simulations
- [ ] Chapter 4 — Processing (cleanroom)
- [ ] Chapter 5 — Wafer Layout
- [ ] Chapter 6 — Measurements
- [ ] Chapter 7 — Final Report

## Working notes

- Equations are written in LaTeX inside the Markdown so they render in GitHub and can be copied straight into the final report.
- The simulation environment is the EKL server `et4icp.ewi.tudelft.nl`, reached over TUDelft VPN. Sentaurus tools: `sprocess -n`, `swb &`. See `manuals/Virtual classroom for ET4icp simulations.pdf` for the connection steps.

File: report/Chapters/chapter2.tex
\setlength{\parindent}{2em}   % 2em first-line indent for all paragraphs
\setlength{\parskip}{0pt}     % remove extra spacing between paragraphs

\section{Technology Assignment}
\noindent \textbf{Assignment 1: Marker oxidation}

\noindent \textbf{As mentioned above, the waferstepper alignment markers are the first step of the process. For the waferstepper to see this markers with a laser, a step has to be formed in the silicon. A way of forming this step is by performing a double oxidation. Here you will calculate the step height made in the Si wafer during this process.}

\noindent \textbf{The oxidation rate of silicon is given by the following equation (Deal-Grove model):
\begin{align*}
    \frac{dx}{dt} = \frac{B}{2x + A}
\end{align*}
where $x$ = oxide thickness, $A$ and $B$ are constants.}

\vspace{0.5em}
\noindent \textbf{a) Show that the solution of this equation for $t$ with $x = x_0$ at $t = 0$ as initial condition is:
\[
t = \frac{(x^2 - x_0^2) + A(x - x_0)}{B}
\]}

From 
\begin{gather*}
    \frac{dx}{dt} = \frac{B}{2x + A},
\end{gather*}

Rewrite the derivative above as
\begin{gather*}
    (2x+A)dx = Bdt
\end{gather*}

Integrate the left side from $x_0$ to $x$ and the right side from $0$ to $t$ respectively
\begin{gather*}
    \int_{x_0}^{x} (2x + A)dx = \int_{0}^{t} Bdt \\
    (x^2 - x_0^2) + A(x - x_0) = Bt \\
\end{gather*}

Therefore,  the solution of this equation for t with $x = x_0$ at $t = 0$ as initial condition is
\begin{gather*}
    t = \frac{(x^2 - x_0^2) + A(x - x_0)}{B}
\end{gather*}

\vspace{0.5em}
\noindent \textbf{At 1100$^{\circ}$C the constants are: $B=0.553 \ \mu\mathrm{m}^2/\mathrm{hr}$ and $B/A=3.1695 \ \mu\mathrm{m}/\mathrm{hr}$.} \\[0.5ex]
\noindent \textbf{b) Calculate the oxide thickness after the first oxidation (time=38.5 min).}

\noindent \textbf{Now a window is etched in the $SiO_2$ to make the marker, as hsown in the figure below, after which another oxidation is performed.}
\begin{figure}
\end{figure}

From $B =0.553$, $\frac{B}{A} =3.1695$ and $A = \frac{B}{\frac{B}{A}} \approx 0.1745$ and $t = 38.5$ min $ \approx 0.6417$ hr and $x_0$ before the first oxidation is 0, 
\begin{gather*}
    t = \frac{x^2+Ax}{B} \\
    x^2 + Ax - Bt = 0 \\
    x^2+0.1745x-0.3548=0 \\
\end{gather*}

This equation gives two roots, which are $x \approx 0.5147$ and $x \approx -0.6893$ (discarded). Therefore, the first oxide thickness is $0.5147 \mu\mathrm{m}$



\vspace{0.5em}
\begin{figure}[H]
    \centering
    \includegraphics[width=0.7\linewidth]{Figures/tech_assignment_1_c.png}
    \label{fig:placeholder}
\end{figure}
\noindent \textbf{c) Calculate the oxide thickness after the second oxidation (time=38.5 min) for both the etched and non-etched areas.}



For the second oxidation, the initial oxide starts from $x_0=0$ for the etched area, so the second oxide thickness for the etched area at 38.5 min is $0.5147 \mu\mathrm{m}$. 

While for the non-etched area, the inital oxide starts from $x_0 = 0.5147 \mu\mathrm{m}$. From
\begin{gather*}
    t = \frac{(x^2 - x_0^2) + A(x - x_0)}{B} \\
    x^2 + Ax - x_0^2 - Ax_0 - Bt = 0 \\
    x^2 + 0.1745x-0.2649-0.0898-0.3548=0  \\
    x^2 + 0.1745x-0.7095=0
\end{gather*}

Solving the equation above gives two roots, which are $x \approx 0.7596$ and $x=-0.9341$ (discarded). So after another 38.5 min, the oxide thickness for non-etched area is $0.7596 \mu\mathrm{m}$.

\vspace{0.5em}
\noindent \textbf{During oxidation silicon is converted into silicon dioxide. Hence the silicon wafer gets thinner. For a certain thickness of oxide dox the amount of silicon consumed is 0.455dox.}

\noindent \textbf{d) After you remove all the oxide there is a step in the silicon. Calculated the height h of this step (look carefully at the figure above).}

For a oxide thickness $d_{ox}$, a thickness of 0.455 $d_{ox}$ of silicon is consumed during the oxidation.
\begin{gather*}
d_{si} = 0.455d_{ox}
\end{gather*}

For the etched area in the second oxidation, the oxide is grown by $0.5147 + 0.5147 = 1.0294 \mu\mathrm{m}$, and for the non-etched area, the oxide thickness is $0.7596 \mu\mathrm{m}$. Then, the height of the step is given by
\begin{gather*}
    h = 0.455(1.0294-0.7596) = 0.1228 \mu\mathrm{m}
\end{gather*}

\vspace{0.5em}
\noindent \textbf{Assignment 2:  Gate oxidation}

\noindent \textbf{As explained above the gate oxide is formed during the anneal which activates the implanted SN and SP areas. It is important that this oxide is of good quality and the thickness is accurate. Moreover, during this oxidation the implanted atoms diffuse, which could cause undesired effects. Explain what kind of oxidation you would choose to perform this step in the BiCMOS5 process (wet or dry oxidation).}

Dry oxidation should be used for the gate oxide because its slow growth rate allows for precise control and results in a highly dense, uniform silicon dioxide layer.

And because the relatively slower oxidation rate of dry oxidation, it allows the target thickness to be controlled precisely. While for wet oxidation, oxidation is faster and harder to control because water has a higher solubility than O\textsubscript{2} in SiO\textsubscript{2}.



\vspace{0.5em}
\noindent \textbf{Assignment 3:  Implantation and diffusion}

\noindent \textbf{In total three implantations are used in the BiCMOS process to form the different n and p-type areas. At a place where the concentration of n-type dopants (ND) equals that of p-type dopants ($N_A$) they cancel each other out. At these locations the p-n junctions will be located in the Si, as illustrated in the figure }
\begin{figure}[H]
    \centering
    \includegraphics[width=0.7\linewidth]{Figures/tech_assignment_3.png}
    \label{fig:placeholder}
\end{figure}
\noindent \textbf{Knowing the depths of these junctions will be required in order to evaluate the electrical measurements performed in chapters 4 and 6. Here you will calculate the junctions depth, and later compare these with the simulations of chapter 3. All implantations with the used accelerartion voltages are listed in the table above. The goal of this exercise is to perform simple calculations in order to approximate the junction depth.}

\vspace{0.5em}
\noindent \textbf{a) The first implantation is the N-Well. This implantation is also followed by a 4 hours anneal at 1150$^{\circ}$C to drive the P atoms deeper into the surface. If we ignore the implantation depth, we can approximate this process as a limited source diffusion. At 1150$^{\circ}$C the diffusion constant of phosphorus is $8.86 \times 10^{-13} \ \mathrm{cm^2/s}$. Calculate the peak concentration of the implantation and then the junction depth after diffusion, assuming the silicon wafer has a p-type concentration of $10^{16} \ \mathrm{atoms/cm^3}$.}

From the problem statement, if the implantation depth is ignored, the N-Well implantation can be approximated as a limited source diffusion.

For limited source diffusion, the solution to the diffusion equations is then a Gaussian profilet, which is given by
\begin{gather*}
    C(x,t)=\frac{Q}{\sqrt{\pi Dt}}e^{-\frac{x^2}{4Dt}}
\end{gather*}

From the given data, $Q = 6.0 \times 10^{12} \ \mathrm{cm^{-2}}$, $D = 8.86 \times 10^{-13} \ \mathrm{cm^2/s}$ and $t = 4 \ \mathrm{hr} = 14400 \ \mathrm{s}$

The peak concentration occurs at $x=0$, so
\begin{gather*}
    C_{max}=\frac{Q}{\sqrt{\pi Dt}} \\
    C_{max}=\frac{6.0 \times 10^{12}}{\sqrt{\pi(8.86 \times 10^{-13})(14400)}} \approx 2.997 \times 10^{16} \ \mathrm{cm^{-3}}
\end{gather*}

From the problem statement, assume that silicon wafer has a p-type concentration
of $10^{16}$ atoms/cm$^3$, the junction depth is where the phosphorus concentration equals the background p-type concentration:
\begin{gather*}
    C(x,t)=1.0 \times 10^{16} \ \mathrm{cm^{-3}} \\
    1.0 \times 10^{16} = 2.997 \times 10^{16}e^{-\frac{x^2}{4Dt}}
\end{gather*}

Rearrange the equation:
\begin{gather*}
    \frac{1.0 \times 10^{16}}{2.997 \times 10^{16}} = e^{-\frac{x^2}{4Dt}} \\
    \ln \left(\frac{1.0 \times 10^{16}}{2.997 \times 10^{16}}\right) = -\frac{x^2}{4Dt} \\
    x = \sqrt{-4Dt \ln \left(\frac{1.0 \times 10^{16}}{2.997 \times 10^{16}}\right)}
\end{gather*}

Substitute the values:
\begin{gather*}
    x = \sqrt{-4(8.86 \times 10^{-13})(14400)
    \ln \left(\frac{1.0 \times 10^{16}}{2.997 \times 10^{16}}\right)} \approx 2.367 \times 10^{-4} \ \mathrm{cm} = 2.367 \ \mu\mathrm{m}
\end{gather*}

Therefore, the N-Well junction depth is approximately 2.367 $\mu\mathrm{m}$


\vspace{0.5em}
\noindent \textbf{b) The second implantation is the SN and is performed using As in the p-type Si substrate with a concentration of $10^{16}$ boron atoms/cm$^3$. Assuming a Gaussian implantation profile, a projected range ($R_p$) of $0.0314 \ \mu\mathrm{m}$, and straggle ($\Delta R_p$) of $0.0114 \ \mu\mathrm{m}$, calculate the junction depth of the SN implantation using the Gaussian implantation distribution.}

If assume a Gaussian implantation profile, the distribution of the dopant atoms in the silicon is given by the approximation equation below
\begin{gather*}
    N(x)=\frac{Q}{\sqrt{2\pi}\Delta R_p}e^{-\frac{(x-R_p)^2}{2\Delta R_p^2}}
\end{gather*}

From the given data, $Q = 5.0 \times 10^{15} \ \mathrm{cm^{-2}}$, $R_p = 0.0314 \ \mu\mathrm{m}$ and $\Delta R_p = 0.0114 \ \mu\mathrm{m} = 1.14 \times 10^{-6} \ \mathrm{cm}$, the peak concentration is
\begin{gather*}
    N_{max}=\frac{Q}{\sqrt{2\pi}\Delta R_p} \\
    N_{max}=\frac{5.0 \times 10^{15}}{\sqrt{2\pi}(1.14 \times 10^{-6})}  N_{max} \approx 1.75 \times 10^{21} \ \mathrm{cm^{-3}}
\end{gather*}

The junction depth is where the arsenic concentration equals the background boron concentration:
\begin{gather*}
    N(x)=1.0 \times 10^{16} \ \mathrm{cm^{-3}}
\end{gather*}

Therefore,
\begin{gather*}
    1.0 \times 10^{16} = 1.7497 \times 10^{21}e^{-\frac{(x-0.0314)^2}{2(0.0114)^2}} \\
    \frac{1.0 \times 10^{16}}{1.7497 \times 10^{21}} = e^{-\frac{(x-0.0314)^2}{2(0.0114)^2}} \\
    \ln\left(\frac{1.0 \times 10^{16}}{1.7497 \times 10^{21}}\right) = -\frac{(x-0.0314)^2}{2(0.0114)^2} \\
    (x-0.0314)^2 = -2(0.0114)^2
    \ln\left(\frac{1.0 \times 10^{16}}{1.7497 \times 10^{21}}\right) \\
    x^2 - 2(0.0314)x + (0.0314)^2 - 0.0031379 = 0 \\
    x^2 - 0.0628x - 0.0021519 = 0
\end{gather*}

This equation gives two roots, which are $x \approx 0.0874 \ \mu\mathrm{m}$ and $x \approx -0.0246 \ \mu\mathrm{m}$ (discarded). Therefore, the SN junction depth is $0.0874 \ \mu\mathrm{m}$.


\vspace{0.5em}
\noindent \textbf{c) Finally, the SP implantation is done using B. This implantation is performed inside the N-Well, of which you can assume that around the junction the doping concentration is $2 \times 10^{16}$ phosphorus atoms/cm$^3$. Given that $R_p = 0.0685 \ \mu\mathrm{m}$ and $\Delta R_p = 0.0296 \ \mu\mathrm{m}$, calculate the depth of this junction.}

For the SP implantation, the Gaussian implantation profile is again used:
\begin{gather*}
    N(x)=\frac{Q}{\sqrt{2\pi}\Delta R_p}
    e^{-\frac{(x-R_p)^2}{2\Delta R_p^2}}
\end{gather*}

From the given data, $Q = 4.0 \times 10^{14} \ \mathrm{cm^{-2}}$, $R_p = 0.0685 \ \mu\mathrm{m}$ and $\Delta R_p = 0.0296 \ \mu\mathrm{m}$, and convert $\Delta R_p$ from $\mu\mathrm{m}$ to cm:
\begin{gather*}
    \Delta R_p = 0.0296 \times 10^{-4} \ \mathrm{cm}
    = 2.96 \times 10^{-6} \ \mathrm{cm}
\end{gather*}

The peak concentration is
\begin{gather*}
    N_{max}=\frac{Q}{\sqrt{2\pi}\Delta R_p} \\
    N_{max}=\frac{4.0 \times 10^{14}}
    {\sqrt{2\pi}(2.96 \times 10^{-6})} \approx 5.39 \times 10^{19} \ \mathrm{cm^{-3}}
\end{gather*}

The junction depth is where the boron concentration equals the local phosphorus concentration in the N-Well:
\begin{gather*}
    N(x)=2.0 \times 10^{16} \ \mathrm{cm^{-3}}
\end{gather*}

Thus,
\begin{gather*}
    2.0 \times 10^{16}
    =
    5.39 \times 10^{19}
    e^{-\frac{(x-R_p)^2}{2\Delta R_p^2}}
\end{gather*}

Rearrange the equation:
\begin{gather*}
    \frac{2.0 \times 10^{16}}{5.39 \times 10^{19}}
    =
    e^{-\frac{(x-R_p)^2}{2\Delta R_p^2}} \\
    \ln\left(\frac{2.0 \times 10^{16}}{5.39 \times 10^{19}}\right)
    =
    -\frac{(x-R_p)^2}{2\Delta R_p^2} \\
    x = R_p + \sqrt{-2\Delta R_p^2
    \ln\left(\frac{2.0 \times 10^{16}}{5.39 \times 10^{19}}\right)}
\end{gather*}



\vspace{0.5em}
\noindent \textbf{Assignment 4:   BICMOS process flow}

\noindent \textbf{On the next page you see 5 parts of the masks from the BICMOS process. Put the masks in the right processing order and indicate which number corresponds to which process step (e.g. mask 4 is SP mask).}

As mask 4 is SP mask, mask 1 is IC mask, mask 2 is CO mask, mask3 is SN mask, mask 5 is NW mask, the processing order is 5 (NW) $\rightarrow$ 3 (SN) $\rightarrow$ 4 (SP) $\rightarrow$ 2 (CO) $\rightarrow$ 1 (IC)
\begin{figure}[H]
    \centering
    \includegraphics[width=0.5\linewidth]{Figures/tech_assignment_4.png}
    \label{fig:placeholder}
\end{figure}

\vspace{0.5em}
\noindent \textbf{Assignment 5: $V_T$-adjust}

\noindent \textbf{Find the equations which describes the relation between the $V_T$ and the doping levels in the channel for a PMOS and NMOS in literature, and explain why a boron implantation over the whole wafer works as a $V_T$ adjustment for both devices. What happens to threshold voltage of the NMOS when the $VT$-adjust dose is increased? And for the PMOS?}

For NMOS with a channel acceptor concentration of $N_A$, relation between the $V_T$ and the doping levels in the
channel is given by
\begin{equation}
V_{T} = V_{FB} + 2\phi_F + \frac{1}{C_{ox}}\sqrt{2\varepsilon_s\, q\, N_A \cdot 2\phi_F}
\label{eq:vt_nmos}
\end{equation}

For PMOS with a donor concentration of $N_D$, the relation is
\begin{equation}
V_{T} = V_{FB} - 2|\phi_F| - \frac{1}{C_{ox}}\sqrt{2\varepsilon_s\, q\, N_D \cdot 2|\phi_F|}
\label{eq:vt_pmos}
\end{equation}

Boron is a p-type dopant.  The implant adds $N_A$ near the surface of the wafer. Therefore, for NMOS channel, boron adds to the existing acceptor concentration, $N_A$ increases, so $V_T$ becomes larger (NMOS becomes harder to turn on). While for PMOS channel, boron compensates the donors, $N_D$ decreases, so $|V_T|$ decreases ($V_T$ shifts toward zero). Therefore, boron implantation increases magnitude of $V_T$ for NMOS and decreases the magnitude of $V_T$ for PMOS so that NMOS and PMOS device could have threshold voltages which are similar in magnitude.

\newpage

File: report/Chapters/chapter3.tex
\section{Process simulation}
\subsection{Process Simulation - 3}
From the implantation profile plot Fig.  \ref{fig:implantation_profile} and the .out files generated, the peak concentrations  for Sb is approximately $1.32904 \times 10^{20}\text{ cm}^{-3}$ at 0.086 µm, and for As, it is about $1.12664 \times 10^{20}\text{ cm}^{-3}$ at 0.091 µm, and the peak concentration of B  is roughly $1.00165 \times 10^{20}\text{ cm}^{-3}$ at 0.093 µm.
\begin{figure}[H]
    \centering
    \includegraphics[width=0.7\linewidth]{Figures/implant_py.png}
    \caption{Simulated implantation profiles of arsenic (black), boron(green) and antimony (red) in crystalline silicon at matched projected range.}
    \label{fig:implantation_profile}
\end{figure}

 None of the profiles is Gaussian because standard Gaussian would appear as a symmetric, inverted parabola on a log plot. Among Boron, Arsenic and Antimony, Boron has the shortest tail because the profile drops below $10^{13} \text{ cm}^{-3}$ already at $0.4\text{ }\mu\text{m}$. Antimony has a longer tail than boron, but its concentration is lower than Arsenic at larger depths. Arsenic has the longest tail because its concentration is still above Antimony at the depth of 1 µm.

\subsection{Process Simulation - 4}
From \verb|implant-B.cmd|, \verb|implant-As.cmd|, \verb|implant-Sb.cmd|, the energy of B, As, and Sb are 24 keV, 148 keV and 200 keV respectively. As and Sb are As P lies between B and As, one way to estimate the energy of P used in implanation is using linear interpolation between B and As

\begin{gather*}
E_{P} = E_{B} + \frac{m_{P} - m_{B}}{m_{As} - m_{B}} (E_{As} - E_{B}) 
\end{gather*}
As the relative atomic mass of P, B and As are 31, 11 and 75 respectively, Substitution into the equation above gives
\begin{gather*}
E_{P} = 24 + \frac{31 - 11}{75 - 11} (148 - 24) = 24 + \frac{20}{64} \times 124 \approx 62.75 \text{ keV} 
\end{gather*}
Therefore, the energy used in \verb|implant-P.cmd| is selected as $E_{P} \approx 63 \text{ keV}$.

Setting \verb|energy=63| in \verb|implant-P.cmd| and rerunning the implant.py gives the plt shown in Fig. \ref{fig:implantation_profile_with_p}. The implantation profile of P is the blue curve.

From the generated .out file, the peak concentration of P, which is $1.19169 \times 10^{20}\text{ cm}^{-3}$, appears at the depth of 0.080 µm. The resulting implantation profile has its peak at approximately the same depth as the other three dopants (Sb at 0.086 µm, As at 0.091 µm, B at 0.093 µm), so this energy is a reasonable estimate.

\begin{figure}[H]
    \centering
    \includegraphics[width=0.7\linewidth]{Figures/implant_with_p_py.png}
    \caption{Simulated implantation profiles of arsenic (black), boron(green), phosphorous(blue), and antimony (red) in crystalline silicon at matched projected range.}
    \label{fig:implantation_profile_with_p}
\end{figure}


\subsection{Process Simulation - 5}
The implantation profiles of Boron, Phosphorus, Arsenic and Antimony in amorphous silicon are shown in Fig. \ref{fig:armorf_profile} below
\begin{figure}[H]
    \centering
    \includegraphics[width=0.75\linewidth]{Figures/armorf_cmd.png}
    \caption{Simulated implantation profiles in amorphous silicon}
    \label{fig:armorf_profile}
\end{figure}

In amorphous silicon, all implantation profiles are closer to a Gaussian distribution. This is because amorphous silicon has no crystal channels, so channeling is strongly reduced. The implantation ions cannot travel deeply along specific lattice directions.

All implantations can be run after each other in armorphous silicon because the substrate is amorphous. The damage caused by one implantation doesn't change the crystal channeling behaviour of the following implantation. 

In contrast, the implantations in crystalline silicon were simulated separately because the damage from one implantation could affect the next implantation.



\subsection{Process Simulation - 6 \& 7}
After running the script with the default setting, which is 40 keV and the tilt of the implantation is $7 \degree$, the plot generated is shown below.
\begin{figure}[H]
    \centering
    \includegraphics[width=0.7\linewidth]{Figures/tilt_7.png}
    \caption{Phosphorus implantation profiles with the energy of 40\,keV for tilt angle of 7\textdegree}
    \label{fig:tilt_7}
\end{figure}

Using the generated .out files, the implantation profiles of Phosphorus with 40 keV and 6 different tilt angles, including the default $7\degree$, $0\degree$, $3\degree$, $11\degree$, $13\degree$ and $15\degree$, are shown in Fig. \ref{fig:tilt_sweep}.
\begin{figure}[H]
    \centering
    \includegraphics[width=0.75\linewidth]{Figures/tilt_sweep.png}
    \caption{Phosphorus implantation profiles with the energy of 40\,keV for tilt angles of 0\textdegree, 3\textdegree, 7\textdegree, 11\textdegree,13\textdegree and 15\textdegree}
    \label{fig:tilt_sweep}
\end{figure}

From the simulation results, $7\degree$ is the smallest tilt that is able to suppress the channeling tail, and larger tilt angles give no further improvement.



\subsection{Process Simulation - 8}
The dopant profiles after implantation in amorphous silicon followed by diffusion at $1000^\circ\mathrm{C}$ for 5 hours is shown in Figure~\ref{fig:diffamorf}.

\begin{figure}[H]
    \centering
    \includegraphics[width=0.7\linewidth]{Figures/diffamorf.png}
    \caption{Diffused dopant profiles after 5 hours at $1000^\circ\mathrm{C}$. The orange curve shows the implantation profile of As before diffusion.}
    \label{fig:diffamorf}
\end{figure}

From the simulated results, from narrowest to widest diffusion profile, the dopants can be ordered as

\[
\mathrm{Sb} < \mathrm{As} < \mathrm{B} < \mathrm{P}
\]

Antimony and arsenic are relatively narrow, while boron and especially phosphorus diffuse much further into the silicon. 

According to Table \ref{tab:misfit_factor}, dopants with negative misfit factors, e.g. boron and phosphorus, show
stronger diffusion, while dopants with no misfit (As) or with positive misfit (Sb) diffuse less.
\begin{table}[h]
    \centering
    \caption{Solid solubility limit and misfit factor for different dopants.}
    \label{tab:misfit_factor}
    \begin{tabular}{lcccc}
        \toprule
        Dopant & Solid solubility limit (cm$^{-3}$) & Max active dopants (cm$^{-3}$) & Radius (\AA) & Misfit factor \\
        \midrule
        B  & $4 \times 10^{20}$   & $5 \times 10^{19}$ & 0.88 & $-0.254$ \\
        P  & $1.5 \times 10^{21}$ & $1 \times 10^{21}$ & 1.10 & $-0.068$ \\
        As & $2 \times 10^{21}$   & $2 \times 10^{21}$ & 1.18 & $0$      \\
        Sb & $1 \times 10^{20}$   & $2 \times 10^{19}$ & 1.36 & $+0.153$ \\
        \bottomrule
    \end{tabular}
\end{table}

 Therefore, the simulation shows a relation between misfit factor and diffusion width, although the relation between the misfit factor and diffusion width is clearly not proportional.

 \subsection{Process Simulation - 9}
The implantation and diffusion profiles of Sb for two different implantation doses ($1\times10^{15}~\mathrm{cm^{-2}}$ and 
$1\times10^{14}~\mathrm{cm^{-2}}$) are plotted.

For the default dose (Fig.~\ref{fig:impl_1e15}), the implanted peak reaches $1.32843 \times 10^{20}$ cm$^{-3}$, which is above the Sb solid solubility limit at 1150\,\textdegree C ($1 \times 10^{20}$ cm$^{-3}$). After diffusion, the profile near the peak takes a hat-like shape. The excess Sb above the limit cannot occupy lattice sites and forms inactive clusters, so the active concentration is held at the cap until the profile falls below the solubility limit.

\begin{figure}[H]
    \centering
    \includegraphics[width=0.7\linewidth]{Figures/impl_1e15.png}
    \caption{Antimony implantation and diffusion profile for a dose of
    $1\times10^{15}~\mathrm{cm^{-2}}$.}
    \label{fig:impl_1e15}
\end{figure}

For the reduced dose (Fig. \ref{fig:impl_1e14}), the peak of implantation profile is $7.79507 \times 10^{18}$ cm$^{-3}$, which is below the solubility limit. and
the diffused profile is therefore smoother.

\begin{figure}[H]
    \centering
    \includegraphics[width=0.75\linewidth]{Figures/impl_1e14.png}
    \caption{Antimony implantation and diffusion profile for a dose of
    $1\times10^{14}~\mathrm{cm^{-2}}$.}
    \label{fig:impl_1e14}
\end{figure}

\subsection{Process Simulation - 10}
\begin{table}[H]
    \centering
    \caption{Dopant ranking per property (1 = best, 4 = worst).}
    \label{tab:dopant-ranking}
    \begin{tabular}{lcccc}
        \toprule
        Dopant & Doping type & Short channeling tail & Narrow diffusion & Solid solubility \\
        \midrule
        Sb & n & 3 & 1 & 4 \\
        As & n & 4 & 2 & 1 \\
        P  & n & 2 & 4 & 2 \\
        B  & p & 1 & 3 & 3 \\
        \bottomrule
    \end{tabular}
\end{table}


 \subsection{Process Simulation - 11}
For the NMOS drain, a high dopant concentration and a sharp profile are required. Therefore, arsenic is the best choice. Arsenic is an n-type dopant with high solid
solubility, which allows a high active concentration. It also diffuses narrowly, which gives a highly doped and relatively sharp source/drain junction.

For the N-well, because the dopant must diffuse a few micrometers into the silicon with moderate concentration, phosphorus is the best choice. Phosphorus is an n-type dopant and diffuses deeper and wider than arsenic or antimony, making it suitable for forming a deep N-well. It also has a high solid solubility, so it can also meet the moderate concentration requirement easily.


\subsection{Process Simulation - 12}

\begin{figure}[H]
    \centering
    \includegraphics[width=0.7\linewidth]{Figures/resist_cmd.png}
    \caption{Phosphorus implantation profile through a $0.4~\mu\mathrm{m}$ photoresist mask.}
    \label{fig:resist_mask}
\end{figure}

The negative part of the x-axis of Fig. \ref{fig:resist_mask} represents the resist mask, because the phosphorus concentration is still present in the silicon region after passing through the resist. Therefore, a $0.4~\mu\mathrm{m}$ photoresist layer is not a sufficient implantation mask for this phosphorus implantation.

\subsection{Process Simulation - 13}

\begin{figure}[H]
    \centering
    \includegraphics[width=0.7\linewidth]{Figures/resist_cmd_1000nm.png}
    \caption{Phosphorus implantation profile through a $1~\mu\mathrm{m}$ photoresist mask.}
    \label{fig:resist_mask_1000nm}
\end{figure}

After increasing the thickness of the photoresist layer from $0.4~\mu\mathrm{m}$ to $1~\mu\mathrm{m}$, the phosphorus concentration drops to zero before reaching the silicon region. Therefore, a $1~\mu\mathrm{m}$ photoresist layer is sufficient as an implantation mask for this phosphorus implantation.


\subsection{Process Simulation - 14 \& 15}

For the oxide mask, phosphorus ions still enter the silicon underneath. Therefore, an oxide layer with a thickness $0.4~\mu\mathrm{m}$ is insufficient.

\begin{figure}[H]
    \centering
    \includegraphics[width=0.7\linewidth]{Figures/oxide_cmd.png}
    \caption{Phosphorus implantation profile through an oxide mask.}
    \label{fig:oxide_mask}
\end{figure}

For the nitride mask, the Phosphorus concentration in the silicon is effectively zero. Therefore, in terms of stopping power, a $0.4~\mu\mathrm{m}$ thick nitride mask the most effective mask compared with oxide mask and photoresist mask with the same thickness.

\begin{figure}[H]
    \centering
    \includegraphics[width=0.7\linewidth]{Figures/nitride_cmd.png}
    \caption{Phosphorus implantation profile through a nitride mask.}
    \label{fig:nitride_mask}
\end{figure}

Nitride is almost never used as a standard implantation mask because a nitride layer is deposited at high temperatures, which means it is hard to process. In addition, it is difficult to pattern and remove. Because of its high intrinsic tensile stress, it can also introduce stress in the wafer.

In standard processing, photoresist is used most often because it is easy to pattern. Although photoresist has relatively low stopping power, it can be made thick enough to absorb the ions so that none reach the silicon. Finally, it can be removed easily after implantation.

\section{Device simulation}
\subsection{Device Simulation - 4}
For NMOS, the 2D cross-section of the NMOS generated by SVisual generally matches the reference cross-section from the manual. In the reference cross-section, the source, drain, substrate contact, oxide, and metal regions are drawn as ideal rectangular shapes. While the visualization result depicts a more realistic view. The doped regions are not rectangular and the doping concentration also changes gradually with depth instead of having a defined boundary.

\begin{figure}[H]
    \centering
    \includegraphics[width=0.4\textwidth]{Figures/NMOS_9e11_deviceStructure.png}
    \caption{Simulated NMOS cross-section showing the net active dopant concentration for a VT-adjust dose of $9\times10^{11}~\mathrm{cm^{-2}}$.}
    \label{fig:nmos_cross_section}
\end{figure}

For PMOS, the 2D cross-section of the PMOS generated by SVisual also generally matches the reference cross-section from the manual.
\begin{figure}[H]
    \centering
    \includegraphics[width=0.4\textwidth]{Figures/PMOS_9e11_deviceStructure.png}
    \caption{Simulated PMOS cross-section showing the net active dopant concentration for a VT-adjust dose of $9\times10^{11}~\mathrm{cm^{-2}}$.}
    \label{fig:pmos_cross_section}
\end{figure}

\subsection{Device Simulation - 5}
The simulated profiles are net active doping profiles. In the NMOS, the source and drain are n-type SN regions, while the channel and substrate are p-type. In the PMOS, the device is located inside the n-type N-well, and the source and drain are p-type SP regions.

The simulated junction depths were extracted from the .csv files generated by finding where the signed net active doping crosses zero. The extracted values are $0.537~\mu\mathrm{m}$ for SN, $2.085~\mu\mathrm{m}$ for the N-well, and $0.594~\mu\mathrm{m}$ for SP.

The simulated values differ from the calculated values because the calculations in Chapter 2 assume the implantation profiles follow Gaussian distribution and there is no subsequent thermal steps, while the simulation includes the full process flow and dopant redistribution during the thermal steps.

Simulation results shows that the depth of SN and SP are much deeper than calculated.

Meanwhile, N-WELL is simulated slightly shallower than calculated.


\begin{table}[H]
    \centering
    \caption{Junction depth: analytical (Chapter 2) vs Sentaurus simulation.}
    \label{tab:xj}
    \begin{tabular}{lcc}
        \toprule
        Implantation & Calc. junction depth ($\mu$m) & Simulated junction depth ($\mu$m) \\
        \midrule
        SN     & 0.087 & 0.54 \\
        N-WELL & 2.37  & 2.09 \\
        SP     & 0.186 & 0.59 \\
        \bottomrule
    \end{tabular}
\end{table}


\subsection{Device Simulation - 6}
\begin{figure}[h]
    \centering
    \includegraphics[width=0.8\linewidth]{Figures/NMOS_9e11_IdVg.png}
    \caption{Simulated NMOS $I_D$--$V_G$ characteristics at $V_D = 0.1$~V for substrate bias $V_\text{Sub} = 0$, $-1$, and $-2$~V ($V_T$-adjust dose $9 \times 10^{11}$~cm$^{-2}$).}
    \label{fig:nmos-idvg}
\end{figure}

The threshold voltage is extracted from the exported $I_D$--$V_G$ data by linear extrapolation at maximum transconductance. In the linear region (small $V_D$) the drain current is
\begin{gather*}
I_D = \mu_n C_\text{ox} \frac{W}{L}\left(V_{GS} - V_T - \frac{V_{DS}}{2}\right) V_{DS},
\end{gather*}
which is linear in $V_{GS}$. Extrapolating the tangent taken at the point of maximum
transconductance $(V_{GS}^{\prime}, I_D^{\prime})$ to $I_D = 0$ gives the intercept
$V_{GS0} = V_T + V_{DS}/2$, so
\begin{gather*}
V_T = V_{GS0} - \frac{V_DS}{2}, \qquad \frac{V_{DS}}{2} = 0.05~\text{V}.
\end{gather*}
where the intercept is evaluated from the data as
\begin{gather*}
V_{GS0} = V_{GS}^{\prime} - \frac{I_D^{\prime}}{g_{m,\text{max}}},
\qquad
g_{m,\text{max}} = \max\!\left(\frac{\Delta I_D}{\Delta V_{GS}}\right).
\end{gather*}

This yields $V_T = 1.26$, $2.17$, and $2.78$~V for $V_\text{Sub} = 0$, $-1$, and $-2$~V, respectively.

The threshold voltage increases as $V_\text{Sub}$ becomes more negative. This is the body effect: a more negative $V_\text{Sub}$ raises the reverse source-body bias $V_{SB} = -V_\text{Sub}$, widening the channel-substrate depletion region and adding depletion charge that the gate must balance before inversion. This matches the theory of the body effect,
\begin{gather*}
V_T = V_{T0} + \gamma\left(\sqrt{2\phi_F + V_{SB}} - \sqrt{2\phi_F}\right),
\end{gather*}
where $V_T$ rises with $V_{SB}$, consistent with the simulated trend.

\begin{figure}[H]
    \centering
    \includegraphics[width=0.8\linewidth]{Figures/PMOS_9e11_IdVg.png}
    \caption{Simulated PMOS $I_D$--$V_G$ characteristics at $V_D = -0.1$~V for substrate bias $V_\text{Sub} = 0$~V ($V_T$-adjust dose $9 \times 10^{11}$~cm$^{-2}$).}
    \label{fig:pmos-idvg}
\end{figure}

The PMOS is simulated only at $V_\text{Sub} = 0$~V. Applying the same method with $V_D/2 = -0.05$~V gives a threshold voltage of $V_T = -2.81$~V.





\subsection{Device Simulation - 7}
Figure~\ref{fig:nmos-idvd} shows one curve per gate voltage, so $V_G$ is the parameter that changes from line to line. The curves for $V_G \le 1$~V stay near zero because the device is below threshold ($V_T \approx 1.26$~V). Each conducting curve first rises almost proportionally to $V_{DS}$ (linear region), then flattens once $V_{DS}$ passes the knee at $V_{DS} \approx V_G - V_T$ (saturation region). The knee shifts to higher $V_{DS}$ as $V_G$ increases. For $V_G = 6$ and $7$~V it falls beyond the swept range, so those curves are still rising at $V_{DS} = 5$~V and do not fully saturate.

The saturation current follows the long-channel square law $I_{D,\text{sat}} \propto (V_G - V_T)^2$. The ratio $I_D/(V_G - V_T)^2$ at $V_{DS} = 5$~V stays close to $2.6 \times 10^{-6}$ over $V_G = 3$ to $7$~V, and the gap between successive curves widens with $V_G$. Velocity saturation would instead make the current linear in $V_G - V_T$, giving roughly equal spacing. That is not seen here. The saturated curves are nearly flat, so channel-length modulation is small. The device
therefore shows no velocity saturation or other short-channel effects, as expected for its long channel.

\begin{figure}[H]
    \centering
    \includegraphics[width=0.8\linewidth]{Figures/NMOS_9e11_IdVd.png}
    \caption{Simulated NMOS $I_D$--$V_{DS}$ characteristics for $V_G = 0$ to $7$~V in
    $1$~V steps at $V_\text{Sub} = 0$ ($V_T$-adjust dose $9 \times 10^{11}$~cm$^{-2}$).}
    \label{fig:nmos-idvd}
\end{figure}


The PMOS characteristics in Figure~\ref{fig:pmos-idvd} show the same behaviour. The linear and saturation regions and the square-law spacing match the NMOS case, and the curves show no short-channel effects. At equal $|V_G|$ the PMOS currents are smaller in magnitude than the NMOS currents, because the hole mobility is lower than the electron mobility and the larger PMOS threshold magnitude ($V_T \approx -2.81$~V) leaves less gate overdrive.

\begin{figure}[H]
    \centering
    \includegraphics[width=0.8\linewidth]{Figures/PMOS_9e11_IdVd.png}
    \caption{Simulated PMOS $I_D$--$V_{DS}$ characteristics for $V_G = 0$ to $-7$~V in
    $1$~V steps at $V_\text{Sub} = 0$ ($V_T$-adjust dose $9 \times 10^{11}$~cm$^{-2}$).}
    \label{fig:pmos-idvd}
\end{figure}


\subsection{Device Simulation - 9}
\begin{figure}[H]
    \centering
    \includegraphics[width=0.5\textwidth]{Figures/PMOS_9e11_dopingAcrossChannel.png}
    \caption{Simulated PMOS dopant concentration across the channel for a VT-adjust dose of $9\times10^{11}~\mathrm{cm^{-2}}$.}
    \label{fig:pmos_cross_section}
\end{figure}

For the PMOS, after changing the the dose from 9e11 at/$\text{cm}^2$ to 3e11 at/$\text{cm}^2$, the two doses give almost identical profiles for the across-source plot, the along-device plot, and the cross section except for the across channel doping concentration. This is expected, since every step up to the source, drain and the N-well runs before the $V_\mathrm{T}$-adjust, so lowering the dose only changes the step comes after it.


\begin{figure}[H]
    \centering
    \includegraphics[width=0.5\textwidth]{Figures/PMOS_3e11_dopingAcrossChannel.png}
    \caption{Simulated PMOS dopant concentration across the channel for a VT-adjust dose of $3\times10^{11}~\mathrm{cm^{-2}}$.}
    \label{fig:pmos_cross_section}
\end{figure}

Similarly, for the NMOS, after changing the the dose from 9e11 at/$\text{cm}^2$ to 3e11 at/$\text{cm}^2$, the two doses give almost identical profiles for the across-source plot, the along-device plot, and the cross section except for the across channel doping concentration as well. 

\begin{figure}[H]
    \centering
    \includegraphics[width=0.5\textwidth]{Figures/NMOS_9e11_dopingAcrossChannel.png}
    \caption{Simulated NMOS dopant concentration across the channel for a VT-adjust dose of $9\times10^{11}~\mathrm{cm^{-2}}$.}
    \label{fig:pmos_cross_section}
\end{figure}

For both devices, the differences between the across channel plots of the two doses are in the near-surface region. More specifically, for the PMOS, the boron $V_\mathrm{T}$-adjust is implanted into the n-type well, where it compensates the phosphorus donors. At $9\times10^{11}\,\mathrm{cm^{-2}}$ the net doping shows a clear compensation notch below the surface, while the notch is absent at the doping concentration of $3\times10^{11}\,\mathrm{cm^{-2}}$. 

And for NMOS, at doping concentration of $9\times10^{11}\,\mathrm{cm^{-2}}$, the boron $V_\mathrm{T}$-adjust raises the net doping to a peak of about $2\times10^{16}\,\mathrm{cm^{-3}}$ within the first $0.2\,\mu\mathrm{m}$, above the $1\times10^{16}\,\mathrm{cm^{-3}}$ substrate background; at $3\times10^{11}\,\mathrm{cm^{-2}}$ the peak is much smaller, about $1.2\times10^{16}\,\mathrm{cm^{-3}}$. Below about $0.5\,\mu\mathrm{m}$ the boron is no longer present and both profiles return to the substrate level. Unlike the PMOS, the $V_\mathrm{T}$-adjust implants boron into a p-type substrate, so the acceptor adds directly to the channel doping instead of compensating a well: the net concentration rises rather than notching, and its excess above the substrate scales with the implanted dose.

For the NMOS the boron is implanted into the p-type substrate, so it adds directly to the channel acceptors, the net doping therefore rises to a peak just below the surface rather than creating a notch, and the peak is larger at $9\times10^{11}\,\mathrm{cm^{-2}}$ than at $3\times10^{11}\,\mathrm{cm^{-2}}$. The height of the peak above this background scales with the implanted dose, below the implanted region the boron is no longer present and both profiles return to the substrate level.


\begin{figure}[H]
    \centering
    \includegraphics[width=0.5\textwidth]{Figures/NMOS_3e11_dopingAcrossChannel.png}
    \caption{Simulated NMOS dopant concentration across the channel for a VT-adjust dose of $3\times10^{11}~\mathrm{cm^{-2}}$.}
    \label{fig:pmos_cross_section}
\end{figure}

The cause is the boron $V_\mathrm{T}$-adjust, a shallow low-energy implant into the n-type well surface. As an acceptor it partially compensates the phosphorus in the well and lowers the net donor concentration near the surface. The compensation scales with dose, so $9\times10^{11}\,\mathrm{cm^{-2}}$ removes enough net donor to form a local minimum where the boron most closely balances the phosphorus, whereas $3\times10^{11}\,\mathrm{cm^{-2}}$, at one third of the dose, only dents the profile. Below about $0.5\,\mu\mathrm{m}$ the boron is no longer present and the two profiles coincide.



\subsection{Device Simulation - 10 \& 11}


\begin{table}[H]
    \centering
    \caption{Extracted threshold voltage at the three $V_T$-adjust doses
    ($V_D = 0.1$~V for NMOS, $-0.1$~V for PMOS).}
    \label{tab:vt_adjust}
    \begin{tabular}{ l c c c}
        \toprule
        \textbf{VT-adjust dose} & \textbf{$V_T$ (V) for 3E11} & \textbf{$V_T$ (V) for 6E11} & \textbf{$V_T$ (V) for 9E11} \\
        \midrule
        NMOS, $V_{\text{Sub}} = 0\text{ V}$  & 0.77  & 1.03  & 1.26 \\
        NMOS, $V_{\text{Sub}} = -1\text{ V}$ & X     & X     & 2.17 \\
        NMOS, $V_{\text{Sub}} = -2\text{ V}$ & X     & X     & 2.78 \\
        PMOS, $V_{\text{Sub}} = 0\text{ V}$  & -3.23 & -3.00   & -2.81 \\
        \bottomrule
    \end{tabular}
\end{table}

File: report/Chapters/chapter4.tex
\section{Processing assignments}
\subsection{Doping Concentration}

The sheet resistance of the three implanted wafers was measured with the four-point-probe equipment. The measurement results including the average value, the standard deviation and the distribtuion range are listed in Table~\ref{tab:ch4-rsheet}.

\begin{table}[htbp]
  \centering
  \caption{Sheet resistance of the N-Well, SN and SP wafers, measured with the four-point probe equipment}
  \label{tab:ch4-rsheet}
  \begin{tabular}{lrrr}
    \toprule
    Wafer & $R_\mathrm{s}$ (\si{\ohm/\sq}) & Std.\ dev.\ (\si{\ohm/\sq}) & Range (\si{\ohm/\sq}) \\
    \midrule
    N-Well & 1488.8 & 10.9 & 1471--1507 \\
    SN     &   57.4 &  0.99 & 55.7--58.6 \\
    SP     &  510.6 &  2.4  & 506.6--513.9 \\
    \bottomrule
  \end{tabular}
\end{table}

The junction depths of the NW, SN and SP obtained in the simulation results in Chapter 3  are 2.085, 0.537 and 0.594 respectively.

As the sheet resistance and the junction depth together give the depth-averaged resistivity of each layer
\begin{gather*}
  R_\mathrm{s} = \frac{\rho}{x_\mathrm{j}}
  \quad\Longrightarrow\quad
  \rho = R_\mathrm{s}\,x_\mathrm{j}.
\end{gather*}

The average active dopant concentration is read from the Irvin curve for the corresponding carrier type at the calculated resistivity. The results are listed in Table~\ref{tab:ch4-conc}.

\begin{table}[htbp]
  \centering
  \caption{Average resistivity and average active dopant concentration
  from the Irvin curves.}
  \label{tab:ch4-conc}
  \begin{tabular}{cccc}
    \toprule
    Layer & $\rho = R_\mathrm{s}\,x_\mathrm{j}$ & Type & $N$ \\
    \midrule
    N-Well & $0.31$              & n & $N_\mathrm{D} \approx 1.5\times10^{16}$ \\
    SN     & $3.1\times10^{-3}$  & n & $N_\mathrm{D} \approx 2\times10^{19}$   \\
    SP     & $3.0\times10^{-2}$  & p & $N_\mathrm{A} \approx 1.5\times10^{18}$ \\
    \bottomrule
  \end{tabular}
\end{table}

These dopant concentration values are averaged over the diffused profile, so they fall below the simulated peak concentrations from Chapter 3 as expected.


\subsection{Oxide deposition, Thickness Measurements and Etch Rate}
Two silicon wafers were oxidized, one by wet oxidation and the other by PECVD at a low temperature of $350$–$400\,^\circ$C. The thickness of both oxide layers was measured with the reflectometer. The measured oxide thicknesses and the uniformity of both depositions are listed in Table~\ref{tab:ch4-oxide}.

\begin{table}[htbp]
  \centering
  \caption{Oxide thickness and uniformity before and after etching}
  \label{tab:ch4-oxide}
  \begin{tabular}{cccccc}
    \toprule
     & \multicolumn{2}{c}{Before etch} & \multicolumn{2}{c}{After etch} & \\
    \cmidrule(lr){2-3}\cmidrule(lr){4-5}
    Method & Thickness (nm) & Range (nm) & Thickness (nm) & Range (nm) & Removed (nm) \\
    \midrule
    Wet oxidation & 294.34 & 1.54 & 260.23 &  8.09 &  34.1 \\
    PECVD         & 324.94 & 5.65 & 214.34 & 20.25 & 110.6 \\
    \bottomrule
  \end{tabular}
\end{table}

Before etching, the oxide layer produced by wet oxidation is more uniform than that produced by PECVD. The oxida thickness prodcued by wet oxidation varies by $1.54$ nm across the wafer, while the PECVD film varies by $5.65$ nm, roughly four times as much. This is because wet oxidation grows the oxide more slowly where the oxide layer is thicker, which makes the layer more uniform. In contrast, the PECVD thickness depends on gas flow and plasma density in the chamber, which vary from point to point.

After etching, the uniformity became worse for both wafers, and worse for PECVD than for wet oxidation. The spread grew from $1.54$ to $8.09$ nm for wet oxidation, and from $5.65$ to $20.25$ nm for PECVD.

The etch rate is calculated from the removed thickness during the 20s etch time in Buffered HF.
\begin{gather*}
  r_\mathrm{wet} = \frac{34.1}{20} = 1.71~\mathrm{nm/s},
  \qquad
  r_\mathrm{PECVD} = \frac{110.6}{20} = 5.53~\mathrm{nm/s}.
\end{gather*}
which indicates that PECVD oxide is etched at a rate about $3.2$ times faster than wet oxidation. The difference comes from film density. The wet oxide is grown above $1000\,^\circ$C by consuming the silicon itself, so it is dense and fully bonded. The PECVD oxide is deposited at low temperature from TEOS. It is less dense and more porous, and it still holds $\mathrm{Si\text{-}OH}$ groups and water. BHF moves through this open film quickly and attacks the weaker bonds, so the etch runs faster. A densification anneal after deposition would lower the PECVD etch rate.


Therefore, compared to PECVD deposition, wet oxidation gives a dense and uniform oxide layer. Its main disadvantage is that it operates at a high temperature, which adds to the thermal budget and drives further diffusion of the dopants already in the wafer. It also consumes silicon as it grows, and it only grows on exposed silicon, so it cannot be used over metal.

While for PECVD, it operates at a low temperature, and it can be deposited over metal and other finished layers, and it coats any surface. Its disadvantage is that it has a lower film quality. The oxide is less dense and more porous, which leads to a less uniform oxide layer has more defects.

For the gate oxide, wet oxidation is the right choice. The gate dielectric sits directly under the channel, so interface-trap density, leakage and breakdown all matter, and only a grown thermal oxide gives a clean $\mathrm{Si}/\mathrm{SiO_2}$ interface. PECVD is more suitable for layers where temperature is the limiting constraint, such as inter-metal dielectric and passivation over aluminium. Among thermal oxides, dry oxidation is preferred over wet for the gate because it is denser and more controllable, but between the two methods used here wet oxidation is clearly the one to use.


\subsection{CMOS Wafer Metal Etching and Etching Selectivity}
A BICMOS wafer processed up to the aluminium layer was used to pattern the IC mask. One wafer was etched wet in phosphoric acid at $35\,^\circ$C, the other dry in a Cl/HBr plasma. Both were checked under the microscope.

The pattern after lithography shows the contact openings and metal lines line up with the underlying devices, so the lithography was good enough to proceed to the etch.

After the aluminium is etched away, the metal surface looks rough and grainy rather than smooth and reflective. This roughness comes from the $1\%$ silicon in the aluminium alloy, which is added to prevent spiking: phosphoric acid etches the aluminium but leaves this silicon behind. The poly-Si dip removes it.

The wet etch is isotropic. The acid etches sideways under the resist as well as downwards, so the metal edges look rough and less defined.

The dry etch is anisotropic. The directional ion bombardment etches downwards mainly rather than sideways, so the edges stay straight and the narrow lines keep a clean, well-defined shape.

In the wet-etched wafer the field is blue/violet, the colour of about $100$ nm of $\mathrm{SiO_2}$, so the oxide is essentially untouched. Phosphoric acid does not attack oxide, so with the $0.2\,\mu$m aluminium removed against almost no oxide loss, the aluminium-to-oxide selectivity is very high.

In the dry-etched wafer the field is brown/grey, the colour of a thinner oxide, so part of the $\mathrm{SiO_2}$ has been removed. The plasma erodes $\mathrm{SiO_2}$ as well as aluminium through physical bombardment, so the selectivity is much lower.

Wet etching is therefore the more selective process, since it removes almost no oxide. Its disadvantage is poor dimensional control from the sideways undercut. Dry etching gives more straight, more accurately sized lines at the cost of eroding the underlying oxide.
